Repository: harshmehta1618/btp1

# BTP: EfficientNet-UNet Microstructure Segmentation

### Medium Manganese Steel — Ferrite / Austenite Phase Segmentation

Implements the paper:
> *"A generic high-throughput microstructure segmentation and quantification method for complex steels using a machine learning model trained by electron backscatter diffraction"*

---

## Dataset
- **Input**:  IQ (Image Quality) grayscale maps — 7 × 1024×1024 images
- **Labels**: EBSD Phase maps (Red=Ferrite, Green=Austenite) — 7 × 1024×1024 images
- **IQ 7 / Phase 7**: Excluded (inconsistent orange/blue colormap)

## Model
- **Architecture**: U-Net with EfficientNet-B0 encoder (`segmentation-models-pytorch`)
- **Pre-training**: ImageNet weights on encoder
- **Input**: 128×128 grayscale IQ patches
- **Output**: 2-class pixel mask (Ferrite / Austenite)

---

## Run in Order

```bash

# Step 0: Inspect images, print Phase colors
python 0_inspect_images.py

# Step 1: Preprocess (IQ → grayscale, Phase → RGB .npy)
python 1_preprocess.py

# Step 2: Generate label masks (Phase RGB → class integers)
python 2_label_generation.py

# Step 3: Extract 128×128 patches at matched coordinates + augmentation
python 3_patch_extraction.py

# Step 4: Train EfficientNet-UNet (~50 epochs)
python 4_train.py

# Step 5: Evaluate on test set (IoU, F1, phase fractions)
python 5_evaluate.py

# Step 6: Full-image inference on any new IQ image
python 6_inference.py --iq "../IQ and EBSD Phase maps/IQ.tif"
python 6_inference.py --iq "../IQ and EBSD Phase maps/IQ.tif" --overlap

# Step 7: OpenCV Watershed grain size quantification & ASTM E112 stereology
python 7_grain_size.py
python 7_grain_size.py --mask outputs/inference/IQ_mask.npy --scale 1.0 --phase both
```

---

## Output Directory Structure

```
segmentation_code/
├── preprocessed/
│   ├── iq/         img0-6.npy  (float32 grayscale)
│   ├── phase/      img0-6.npy  (RGB uint8)
│   └── labels/     img0-6.npy  (uint8: 0=Ferrite, 1=Austenite, 255=ignore)
├── patches/
│   ├── train/
│   │   ├── iq/     img{i}_r{r}_c{c}_{aug}.npy
│   │   └── phase/  img{i}_r{r}_c{c}_{aug}.npy  ← matching filenames!
│   ├── val/
│   └── test/
├── checkpoints/
│   ├── best_model.pth
│   └── latest_model.pth
└── outputs/
    ├── inspection/       inspection_grid.png
    ├── preprocessing/    preprocessed_pairs.png
    ├── labels/           label_masks.png
    ├── patches/          verify_train.png, verify_val.png, verify_test.png
    ├── training/         training_curves.png
    ├── evaluation/       confusion_matrix.png, phase_fractions.png, ...
    ├── inference/        *_segmentation.png, *_overlay.png, *_report.txt
    └── grain_size/       ferrite_grains.png, austenite_grains.png,
                          grain_size_summary.png, grain_size_cdf.png,
                          shape_descriptors_scatter.png, grain_boundaries_overlay.png,
                          *.csv, grain_size_report.txt, grain_size_summary.json
```

---

## Key Design Decisions

| Decision | Detail |
|---|---|
| Patch coordination | IQ and Phase patches always extracted at **identical (row, col)** coordinates |
| Augmentation | Applied to IQ and Phase **simultaneously** via `albumentations.Compose` |
| Encoder | EfficientNet-B0 (ImageNet pre-trained) — 10× lower LR than decoder |
| Loss | 0.5 × CrossEntropy + 0.5 × Dice — handles class imbalance |
| Unindexed pixels | `ignore_index=255` — masked from loss and metrics |
| Split | Image-level (not patch-level) — prevents data leakage |

File: segmentation_code/outputs/grain_size/grain_size_summary.json
{
  "metadata": {
    "mask_path": "C:\\Users\\Harsh Mehta\\OneDrive\\Documents\\btp\\segmentation_code\\outputs\\inference\\IQ_mask.npy",
    "iq_path": "C:\\Users\\Harsh Mehta\\OneDrive\\Documents\\btp\\segmentation_code\\..\\IQ and EBSD Phase maps\\IQ.tif",
    "scale_um_per_px": 1.0,
    "min_area_px": 30,
    "image_dimensions": [
      1024,
      1024
    ]
  },
  "ferrite": {
    "n_grains": 181,
    "phase_fraction_pct": 80.42,
    "phase_area_um2": 843275.0,
    "mean_diam_um": 59.223,
    "std_diam_um": 45.698,
    "median_diam_um": 47.095,
    "min_diam_um": 6.676,
    "max_diam_um": 275.19,
    "D10_um": 22.483,
    "D50_um": 47.095,
    "D90_um": 107.771,
    "mean_circularity": 0.5141,
    "std_circularity": 0.1687,
    "mean_aspect_ratio": 1.8116,
    "std_aspect_ratio": 1.1199,
    "mean_intercept_um": 34.51,
    "grains_per_mm2": 214.64,
    "ASTM_G_planimetric": 4.79,
    "ASTM_G_intercept": 6.43,
    "ASTM_G_diameter": 5.56
  },
  "austenite": {
    "n_grains": 113,
    "phase_fraction_pct": 19.07,
    "phase_area_um2": 199959.0,
    "mean_diam_um": 36.74,
    "std_diam_um": 12.926,
    "median_diam_um": 34.577,
    "min_diam_um": 9.027,
    "max_diam_um": 80.929,
    "D10_um": 24.159,
    "D50_um": 34.577,
    "D90_um": 51.726,
    "mean_circularity": 0.4679,
    "std_circularity": 0.1729,
    "mean_aspect_ratio": 2.0231,
    "std_aspect_ratio": 0.8643,
    "mean_intercept_um": 9.926,
    "grains_per_mm2": 565.12,
    "ASTM_G_planimetric": 6.19,
    "ASTM_G_intercept": 10.02,
    "ASTM_G_diameter": 6.93
  }
}
