Repository: harshmehta1618/btp1

# BTP: EfficientNet-UNet Microstructure Segmentation

### Medium Manganese Steel — Ferrite / Austenite Phase Segmentation

Implements the paper:
> *"A generic high-throughput microstructure segmentation and quantification method for complex steels using a machine learning model trained by electron backscatter diffraction"*

---

## Dataset
- **Input**:  IQ (Image Quality) grayscale maps — 7 × 1024×1024 images
- **Labels**: EBSD Phase maps (Red=Ferrite, Green=Austenite) — 7 × 1024×1024 images
- **IQ 7 / Phase 7**: Excluded (inconsistent orange/blue colormap)

## Model
- **Architecture**: U-Net with EfficientNet-B0 encoder (`segmentation-models-pytorch`)
- **Pre-training**: ImageNet weights on encoder
- **Input**: 128×128 grayscale IQ patches
- **Output**: 2-class pixel mask (Ferrite / Austenite)

---

## Run in Order

```bash

# Step 0: Inspect images, print Phase colors
python 0_inspect_images.py

# Step 1: Preprocess (IQ → grayscale, Phase → RGB .npy)
python 1_preprocess.py

# Step 2: Generate label masks (Phase RGB → class integers)
python 2_label_generation.py

# Step 3: Extract 128×128 patches at matched coordinates + augmentation
python 3_patch_extraction.py

# Step 4: Train EfficientNet-UNet (~50 epochs)
python 4_train.py

# Step 5: Evaluate on test set (IoU, F1, phase fractions)
python 5_evaluate.py

# Step 6: Full-image inference on any new IQ image
python 6_inference.py --iq "../IQ and EBSD Phase maps/IQ.tif"
python 6_inference.py --iq "../IQ and EBSD Phase maps/IQ.tif" --overlap

# Step 7: OpenCV Watershed grain size quantification & ASTM E112 stereology
python 7_grain_size.py
python 7_grain_size.py --mask outputs/inference/IQ_mask.npy --scale 1.0 --phase both
```

---

## Output Directory Structure

```
segmentation_code/
├── preprocessed/
│   ├── iq/         img0-6.npy  (float32 grayscale)
│   ├── phase/      img0-6.npy  (RGB uint8)
│   └── labels/     img0-6.npy  (uint8: 0=Ferrite, 1=Austenite, 255=ignore)
├── patches/
│   ├── train/
│   │   ├── iq/     img{i}_r{r}_c{c}_{aug}.npy
│   │   └── phase/  img{i}_r{r}_c{c}_{aug}.npy  ← matching filenames!
│   ├── val/
│   └── test/
├── checkpoints/
│   ├── best_model.pth
│   └── latest_model.pth
└── outputs/
    ├── inspection/       inspection_grid.png
    ├── preprocessing/    preprocessed_pairs.png
    ├── labels/           label_masks.png
    ├── patches/          verify_train.png, verify_val.png, verify_test.png
    ├── training/         training_curves.png
    ├── evaluation/       confusion_matrix.png, phase_fractions.png, ...
    ├── inference/        *_segmentation.png, *_overlay.png, *_report.txt
    └── grain_size/       ferrite_grains.png, austenite_grains.png,
                          grain_size_summary.png, grain_size_cdf.png,
                          shape_descriptors_scatter.png, grain_boundaries_overlay.png,
                          *.csv, grain_size_report.txt, grain_size_summary.json
```

---

## Key Design Decisions

| Decision | Detail |
|---|---|
| Patch coordination | IQ and Phase patches always extracted at **identical (row, col)** coordinates |
| Augmentation | Applied to IQ and Phase **simultaneously** via `albumentations.Compose` |
| Encoder | EfficientNet-B0 (ImageNet pre-trained) — 10× lower LR than decoder |
| Loss | 0.5 × CrossEntropy + 0.5 × Dice — handles class imbalance |
| Unindexed pixels | `ignore_index=255` — masked from loss and metrics |
| Split | Image-level (not patch-level) — prevents data leakage |

File: segmentation_code/outputs/grain_size/grain_size_report.txt
=================================================================
   METALLOGRAPHIC GRAIN SIZE & STEREOLOGY REPORT
   Medium Mn Steel | EfficientNet-UNet AI Segmentation
=================================================================
  Mask Path       : C:\Users\Harsh Mehta\OneDrive\Documents\btp\segmentation_code\outputs\inference\IQ_mask.npy
  Spatial Scale   : 1.0000 px/px (Uncalibrated, set --scale)
  Min Area Cutoff : 30 pixels

-----------------------------------------------------------------
  FERRITE PHASE (BCC Matrix)
-----------------------------------------------------------------
  Phase Area Fraction          : 80.42%
  Phase Area                   : 843275.0 um^2
  Total Grain Count            : 181
  Planimetric Grain Density N_A: 214.6 grains/mm^2

  -- Equivalent Circular Diameter (ECD) --
  Mean ECD                     : 59.223 um
  Standard Deviation           : 45.698 um
  Median ECD (D50)             : 47.095 um
  D10                          : 22.483 um
  D90                          : 107.771 um
  Min / Max ECD                : 6.676 / 275.190 um

  -- Morphological Descriptors --
  Mean Circularity (4*pi*A/P^2): 0.5141 +/- 0.1687  (1.0 = circle)
  Mean Aspect Ratio (Major/Min): 1.8116 +/- 1.1199  (1.0 = equiaxed)

  -- ASTM E112 Grain Size Number --
  Heyn Mean Linear Intercept l : 34.510 um
  ASTM G (Planimetric N_A)     : 4.79
  ASTM G (Heyn Intercept l)    : 6.43
  ASTM G (Mean Diameter d)     : 5.56

-----------------------------------------------------------------
  AUSTENITE PHASE (FCC Dispersed)
-----------------------------------------------------------------
  Phase Area Fraction          : 19.07%
  Phase Area                   : 199959.0 um^2
  Total Grain Count            : 113
  Planimetric Grain Density N_A: 565.1 grains/mm^2

  -- Equivalent Circular Diameter (ECD) --
  Mean ECD                     : 36.740 um
  Standard Deviation           : 12.926 um
  Median ECD (D50)             : 34.577 um
  D10                          : 24.159 um
  D90                          : 51.726 um
  Min / Max ECD                : 9.027 / 80.929 um

  -- Morphological Descriptors --
  Mean Circularity (4*pi*A/P^2): 0.4679 +/- 0.1729  (1.0 = circle)
  Mean Aspect Ratio (Major/Min): 2.0231 +/- 0.8643  (1.0 = equiaxed)

  -- ASTM E112 Grain Size Number --
  Heyn Mean Linear Intercept l : 9.926 um
  ASTM G (Planimetric N_A)     : 6.19
  ASTM G (Heyn Intercept l)    : 10.02
  ASTM G (Mean Diameter d)     : 6.93

=================================================================
  ASTM E112 Standard Reference Benchmark:
    G =  1  -> ~254 um | G =  5 -> ~63.5 um | G =  8 -> ~22.5 um
    G = 10  -> ~11.2 um | G = 12 ->  ~5.6 um | G = 14 ->  ~2.8 um
  Note: Higher ASTM G indicates finer microstructure.
=================================================================
